Repository: Pave1kor/MaterialsFilter

# materialsFilter

> Программа для фильтрации списка соединений по заданным критериям (наборам химических элементов).

**Version:** 2.1.0  
**Language:** Go  

---

## 📌 Краткое описание

`materialsFilter` позволяет отфильтровать соединения из CSV-файла на основе пользовательских фильтров — наборов химических элементов. Результаты сохраняются в отдельные файлы в папке `output`.

---

## ✨ Возможности

- **Управление фильтрами**:
  - ✅ Добавление нового фильтра с уникальным именем и набором элементов  
  - ✅ Добавление элемента(ов) в существующий фильтр  
  - ✅ Удаление элемента(ов) из фильтра  
  - ✅ Удаление фильтра по имени  
  - ✅ Полная очистка всех фильтров  

- **Настройка данных**:
  - ✅ Указание и изменение имени CSV-файла с исходными данными
  - ✅ Указание и изменение имени CSV-файла с результатами обработки
  - ✅ Изменение заголовка таблицы с результатами фильтрации (после фильтрации)

- **Интерактивный интерфейс**:
  - ✅ Информационные сообщения в терминале  
  - ✅ Подсказки при вводе  
  - ✅ Проверка корректности ввода с повтором при ошибке 

---

## ⚠️ Ограничения

- Поддерживается только разделитель `;`
- Обрабатывается только первый столбец CSV-файла
- Не выполняется проверка корректности химических формул

---

## 🛠 Требования

- **ОС**: Windows / Linux  
- **Формат входных данных**:  
  - Файл в формате CSV 
  - Первый столбец — список соединений (например: `NaCl`, `H₂SO₄`, `CaCO₃`)  
  - Разделитель: только точка с запятой `;`  
  - Первая строка таблицы считается заголовком и игнорируется при обработке 

---

## 📂 Структура проекта

При первом запуске создаются следующие каталоги:

```
materialsFilter/    ← директория, в которой запускаете программу
├── filter.exe (или `filter` — в зависимости от платформы)
├── data/
│   ├── input/      ← сюда поместите ваш CSV-файл
│   └── output/     ← сюда сохранятся результаты
└── configs/        ← файлы конфигурации (например, `config.json`)
```

> ⚠️ **Важно**: Прежде чем продолжить работу в программе, поместите файл с исходными данными в папку `data/input` и укажите его название. 

---

## 🚀 Инструкция по запуску

1. **Запустите программу**:
- Windows: `filter.exe`
- Linux: `./filter`

2. **При первом запуске**:
  - Программа попросит вас поместить файл с исходными данными в папку `input`.
  - Введите **имя файла с исходными данными** (латиница, цифры, символы `_` и `-`, например: `compounds.csv`).
  - Программа сообщит, что конфигурация отсутствует.
   - Следуйте подсказкам в терминале:
     - Введите **имя фильтра** 
     - Введите **имя файла с результатами обработки**
     - Введите **элементы фильтра**

   > Если ввод некорректен — программа попросит повторить.
   > Ожидается подтверждение ввода после каждой операции.

3. **Настройка фильтров**:
   Доступные команды (вводятся в терминале):

   ```
   add-filter          — создать новый фильтр
   del-filter          — удалить фильтр
   clear-filters       — удалить все фильтры
   add-elements        — добавить элементы в фильтр
   del-elements        — удалить элементы из фильтра
   set-input-file      — изменить имя входного файла
   set-output-name     — изменить имя выходного файла
   show-config         — показать текущие настройки
   help                — показать список команд
   run                 — запустить фильтрацию
   ```

После ввода команды следуйте инструкциям в терминале.

4. **Изменение шапки таблицы**
После создания соответствующих фильтров введите команду `run`. В терминале появится шапка таблицы и одна строка с данными. Программа предложит изменить заголовки столбцов. Следуйте инструкциям в терминале. Наконец, файл(ы) с результатами фильтрации сохраняется(ются) в `data/output/`.

5. **Формат ввода:**
	- **Имя фильтра** - латиница, цифры, без пробелов, разрешены символы `_` и `-` (например: `heusler`)
	- **Имена файлов** - латиница, цифры, без пробелов, разрешены символы `_` и `-`, необходимо указать расширение `.csv` (например: `compounds.csv`)
	- **Символы химических элементов** - вводятся по одному в строке, регистр учитывается (например: `Cr`)
	- **Список химических соединений** - учитывается только регистр (например: `Co2FeAl`). 
	- **Команды** - вводится только имя команды
	- **Заголовки столбцов** - ограничений не имеется, ввод пустой строки предполагает использовать оригинальный заголовок.

---

## ⚙️ Принцип фильтрации

Соединение считается подходящим, если:
- оно содержит только элементы, указанные в фильтре
- регистр символов учитывается

Пример:
Фильтр: Co, Fe, Al  
Подойдут: Co2FeAl  
Не подойдут: CoAl

---

## 🔍 Извлечение символов химических элементов

Используется регулярное выражение `[A-Z][a-z]?`, которое находит:
- одну заглавную латинскую букву
- за которой может следовать одна строчная буква
Если в списке соединений встречается строка `Compaund`, регулярное выражение выделит символ `Co`,  и строка может быть ошибочно добавлена в результаты фильтрации.

---

File: data/input/zt_value.csv (part 1 of 14)
Material (compound);Physical property;Numerical value;Unit;Temperature;Reference;;;
Bi2Te3;ZT value;0.8;unitless;<150 °C;10.1016/j.rser.2017.01.177;;;
Bi2Te3;ZT value;0.4;unitless;300 °C;10.1016/j.rser.2017.08.010;;;
Ca3Co4O9;ZT value;1;unitless;1000 K;10.1016/j.ceramint.2013.10.090;;;
CoZrMnSb;ZT value;0.92;dimensionless;300 K;10.1007/s11082-024-06891-w;;;
Cu2Se;ZT value;1.35;dimensionless;770 K;10.1186/s11671-024-04025-5;;;
Cu2Se;ZT value;>2;unitless;400 K;10.1016/j.actamat.2016.04.050;;;
Cu2Se;ZT value;1.71;dimensionless;873 K;10.1134/S1028335823040043;;;
CuCrSe2;ZT value;1;unitless;773 K;10.1016/j.ensm.2016.01.009;;;
LHD Si;ZT value;0.171;dimensionless;300 K;10.1038/s41524-023-01162-w;;;
LiCdP (p-type);ZT value;1;dimensionless;300 K;10.1007/s12043-023-02627-9;;;
Single-layer MoS2 (n-type; Ballistic model);ZT value;0.25;dimensionless;300 K;10.1038/srep18342;;
Single-layer MoS2 (p-type);ZT value;0.02;dimensionless;300 K;10.1038/srep18342;;;
0.5 at.% In-doped Bi0.4Sb1.6Te3;ZT value;1.2;dimensionless;320 K;10.1007/s11664-012-2356-3;;;
0.5 at.% In-doped Bi0.4Sb1.6Te3;ZT value;1.2;dimensionless;320 K;10.1007/s11664-012-2356-3;;;
[100] Si nanowire (D = 12 nm);ZT value;0.2;dimensionless;300 K;10.1007/s11664-014-3488-4;;;
1L-TiSe2;ZT value;3.31E-02;dimensionless;184.988 K;10.1038/s41699-024-00501-9;;;
20% Nb-doped SrTiO3 (SrTi0.8Nb0.2O3);ZT value;0.37;dimensionless;1000 K;10.1557/jmr.2016.419;;;
24% Bi2Te3–76% Sb2Te3 with 3wt% excess Te;ZT value;1.14;unitless;350 K;10.1016/j.jcrysgro.2004.12.144;;;
2D GeTe;ZT value;1.14;dimensionless;700 K;10.1007/s11664-024-11343-y;;;
2D PbS;ZT value;0.8;dimensionless;550 K;10.1007/s10853-024-10513-x;;;
2D PbS;ZT value;0.8;dimensionless;550 K;10.1007/s10853-024-10513-x;;;
2D tellurium;ZT value;0.63;dimensionless;298.15 K;10.1007/s40820-020-0374-x;;;
2H-MoSe2;ZT value;0.1;dimensionless;1200 K;10.1038/s41598-018-20918-9;;;
3D GeTe;ZT value;0.8;dimensionless;700 K;10.1007/s11664-024-11343-y;;;
3D GQD@ZnO;ZT value;0.486;dimensionless;580 K;10.1038/s41467-024-46182-2;;;
3D ZnO;ZT value;0.147;dimensionless;580 K;10.1038/s41467-024-46182-2;;;
3-layer SnS2 nanosheets;ZT value;1.87;dimensionless;800 K;10.1038/s41598-017-09572-9;;;
3-layer SnS2 sheets;ZT value;1.87;dimensionless;800 K;10.1038/s41598-017-09572-9;;;
3% Zn-doped α-MgAgSb;ZT value;1.4;dimensionless;423 K;10.1007/s10854-023-11006-4;;;
5% Sn-doped FeNb0.85Hf0.15Sb;ZT value;1.75;dimensionless;1200 K;10.1038/srep33120;;;
93%Bi2Te3–7%Bi2Se3 doped with 0.10wt.% TeI4;ZT value;0.9;unitless;325 K;10.1016/j.matchemphys.2004.12.028;;;
Ag0.006Bi0.5Sb1.494Te3;ZT value;1.25;dimensionless;400 K;10.1007/s11664-020-08135-5;;;
Ag0.01Ge0.79Sn0.2Se;ZT value;0.2;unitless;700 K;10.1016/j.jmat.2016.09.001;;;
Ag0.01Ge0.79Sn0.2Se;ZT value;0.2;unitless;700 K;10.1016/j.jmat.2016.09.001;;;
Ag0.01Sn0.99Se;ZT value;0.74;dimensionless;823 K;10.1007/s11664-015-4143-4;;;
Ag0.05Bi0.5Sb1.45Te3;ZT value;0.87;unitless;663 K;10.1016/j.matlet.2005.05.039;;;
Ag0.05Pb0.99La0.01Te;ZT value;1.2;unitless;720 K;10.1016/j.jallcom.2012.08.041;;;
Ag0.05Pb0.99La0.01Te;ZT value;1.2;dimensionless;720 K;10.1007/s11664-012-2352-7;;;
Ag0.365Sb0.558Te;ZT value;0.61;dimensionless;551 K;10.1007/s11664-010-1278-1;;;
Ag0.365Sb0.558Te;ZT value;0.61;dimensionless;551 K;10.1007/s11664-010-1278-1;;;
(Ag0.365Sb0.558Te)0.975(GeTe)0.025;ZT value;0.69;dimensionless;551 K;10.1007/s11664-010-1278-1;;;
(Ag0.365Sb0.558Te)0.975(GeTe)0.025 pseudobinary alloy;ZT value;0.69;dimensionless;551 K;10.1007/s11664-010-1278-1;;;
Ag0.4Bi0.5Sb1.1Te3;ZT value;1.1;unitless;558 K;10.1016/j.matlet.2006.03.080;;;
Ag0.4Bi0.5Sb1.1Te3;ZT value;1.1;unitless;558 K;10.1016/j.matlet.2006.03.080;;;
Ag0.4Pb22.5SbTe20;ZT value;1.5;dimensionless;700 K;10.1007/s11664-011-1598-9;;;
Ag0.4Pb22.5SbTe20;ZT value;1.5;dimensionless;700 K;10.1007/s11664-011-1598-9;;;
Ag0.4Pb22.5SbTe20;ZT value;1.5;dimensionless;700 K;10.1007/s11664-011-1598-9;;;
Ag0.5Pb6Sn2Sb0.2Te10;ZT value;1.45;unitless;627 K;10.1016/j.jssc.2016.03.018;;;
(Ag0.5Sb0.5Te)100−x(Pb0.16Ge0.84Te)x;ZT value;0.84;unitless;720 K;10.1016/j.intermet.2014.09.004;;;
(Ag0.5Sb0.5Te)20(Pb0.16Ge0.84Te)80;ZT value;0.84;unitless;720 K;10.1016/j.actamat.2012.11.027;;;
(Ag0.5Sb0.5Te)20(Pb0.16Ge0.84Te)80;ZT value;0.84;unitless;720 K;10.1016/j.jallcom.2014.09.198;;;
Ag0.6Pb18SbTe20;ZT value;1.07;unitless;673 K;10.1016/j.jallcom.2004.08.049;;;
Ag0.6Pb18SbTe20;ZT value;1.07;unitless;673 K;10.1016/j.jallcom.2004.08.049;;;
Ag0.6Pb18SbTe20;ZT value;1;unitless;673 K;10.1016/j.jssc.2009.01.017;;;
Ag0.6Pb18SbTe20;ZT value;1;unitless;673 K;10.1016/j.jallcom.2005.08.033;;;
Ag0.6Pb18SbTe20;ZT value;1.07;unitless;673 K;10.1016/j.jallcom.2004.08.049;;;
Ag0.7Pb18SbTe20;ZT value;0.33;unitless;673 K;10.1016/j.jallcom.2004.06.051;;;
Ag0.7Pb18SbTe20;ZT value;0.33;unitless;673 K;10.1016/j.jallcom.2004.06.051;;;
Ag0.7SbPb18Te20;ZT value;0.33;unitless;673 K;10.1016/j.jallcom.2004.06.051;;;
Ag0.84Sb1.16Te2.16;ZT value;1.53;dimensionless;500 K;10.1557/PROC-1267-DD06-04;;;
Ag0.84Sb1.16Te2.16;ZT value;1.53;dimensionless;500 K;10.1557/PROC-1267-DD06-04;;;
Ag0.84Sb1.16Te2.16;ZT value;1.53;dimensionless;500 K;10.1557/PROC-1267-DD06-04;;;
Ag0.84Sb1.16Te2.16;ZT value;1.53;unitless;500 K;10.1016/j.jallcom.2010.03.170;;;
Ag0.84Sb1.16Te2.16;ZT value;1.53;unitless;500 K;10.1016/j.jallcom.2010.03.170;;;
Ag0.8Pb22.5SbTe18S2;ZT value;0.97;dimensionless;673 K;10.1007/s11664-012-1954-4;;;
Ag0.8Pb22.5SbTe20;ZT value;1.5;dimensionless;700 K;10.1007/s13391-012-2207-7;;;
Ag0.8Pb22.5SbTe20;ZT value;1.5;unitless;700 K;10.1016/j.jssc.2009.01.017;;;
Ag0.8Pb22.5SbTe20;ZT value;0.74;dimensionless;673 K;10.1007/s11664-012-1954-4;;;
Ag0.8Pb22.5SbTe20;ZT value;1.5;unitless;427 °C;10.1016/j.pmatsci.2016.07.002;;;
Ag0.8Pb22SbTe20;ZT value;1.37;unitless;673 K;10.1016/j.jallcom.2008.02.040;;;
Ag0.90Sb1.10Te2.10;ZT value;1.53;dimensionless;673 K;10.1557/PROC-1267-DD06-04;;;
Ag0.90Sb1.10Te2.10;ZT value;1.53;dimensionless;673 K;10.1557/PROC-1267-DD06-04;;;
Ag0.95GaTe2;ZT value;0.77;unitless;850 K;10.1016/j.mseb.2012.04.025;;;
Ag0.95GaTe2;ZT value;0.77;unitless;850 K;10.1016/j.mseb.2012.04.025;;;
Ag0.99Na0.01SbTe2.02;ZT value;1.5;unitless;650 K;10.1016/j.jallcom.2010.10.131;;;
Ag0.99Na0.01SbTe2.02;ZT value;1.5;unitless;570 K;10.1016/j.jallcom.2010.10.131;;;
Ag0.99Na0.01SbTe2.02;ZT value;1.5;unitless;650 K;10.1016/j.jallcom.2010.10.131;;;
Ag0.9(Pb0.5Sn0.5)mSb0.8Tem+2;ZT value;~1.1;unitless;~660 K;10.1016/j.jssc.2016.03.018;;;
Ag0.9Pb3Sn3Sb0.8Te8;ZT value;1;unitless;670 K;10.1016/j.jssc.2016.03.018;;;
Ag0.9Pb4Sb0.8Te8;ZT value;0.5;unitless;670 K;10.1016/j.jssc.2016.03.018;;;
Ag0.9Pb5Sn5Sb0.8Te12;ZT value;~1.1;unitless;~660 K;10.1016/j.jssc.2016.03.018;;;
Ag0.9Sb1.1Te2.1;ZT value;1.5;dimensionless;600 K;10.1007/s40843-024-3152-0;;;
Ag0.9Sb1.1Te2.1;ZT value;1;dimensionless;600 K;10.1007/s40843-024-3152-0;;;
Ag0.9SbMn0.1Te2.05;ZT value;1.2;dimensionless;573 K;10.1038/srep05774;;;
Ag17.5Bi32.5Se50;ZT value;0.3;unitless;748 K;10.1016/j.actamat.2017.09.029;;;
Ag1−xGaTe2;ZT value;0.77;unitless;850 K;10.1016/j.intermet.2012.07.013;;;
Ag1-xInTe2 (x = 0.15);ZT value;0.62;dimensionless;814 K;10.1038/s41598-019-55458-3;;;
Ag1–xPb18SbTe20;ZT value;0.33;unitless;not specified;10.1016/j.jallcom.2008.01.012;;;
Ag20Bi27.5Se52.5;ZT value;0.3;unitless;748 K;10.1016/j.actamat.2017.09.029;;;
Ag25Bi25Se50;ZT value;0.75;unitless;748 K;10.1016/j.actamat.2017.09.029;;;
Ag25Bi25Se50;ZT value;0.75;unitless;748 K;10.1016/j.actamat.2017.09.029;;;
Ag25Bi25Se50;ZT value;0.75;unitless;748 K;10.1016/j.actamat.2017.09.029;;;
Ag25Sb25Se10Te40;ZT value;1.4;unitless;680 K;10.1016/j.actamat.2015.04.011;;;
Ag25Sb25Se10Te40;ZT value;1.4;unitless;680 K;10.1016/j.actamat.2015.04.011;;;
Ag25Sb25Se5Te45;ZT value;1.4;unitless;680 K;10.1016/j.actamat.2015.04.011;;;
Ag2Se;ZT value;0.075;dimensionless;298.15 K;10.1007/s10854-024-13037-x;;;
Ag2Se;ZT value;1.03;dimensionless;388 K;10.1007/s42247-024-00841-8;;;
Ag2Se;ZT value;1.2;dimensionless;298.15 K;10.1007/s12613-024-2973-x;;;
Ag2Se;ZT value;0.92;dimensionless;300 K;10.1007/s12613-024-2973-x;;;
Ag2Se;ZT value;0.7;dimensionless;298.15 K;10.1038/s41467-024-50898-6;;;
Ag2Se0.5T0.5;ZT value;1;unitless;520 K;10.1016/j.jpcs.2017.07.034;;;
Ag2Se (Ag:0%);ZT value;0.73;dimensionless;300 K;10.1007/s12613-024-2973-x;;;
Ag2Se film;ZT value;0.6;dimensionless;300 K;10.1038/s41467-019-08835-5;;;
Ag2Se ingot;ZT value;0.96;dimensionless;298.15 K;10.1007/s00339-020-03534-1;;;
Ag2Te;ZT value;0.27;unitless;370 K;10.1016/j.jallcom.2004.10.002;;;
Ag2Te;ZT value;0.27;unitless;370 K;10.1016/j.jallcom.2004.10.002;;;
Ag2Te;ZT value;0.41;unitless;400 K;10.1016/j.ccr.2015.03.023;;;
(Ag2Te)0.75(PbTe)0.25 nanocomposite;ZT value;0.38;dimensionless;670 K;10.1007/s11051-012-1328-0;;;
ZnSb;ZT value;1.15;unitless;573 K;10.1016/j.jpcs.2016.12.008;;;
Ag2−ySbyTe1+y;ZT value;1.37;unitless;600 K;10.1016/j.actamat.2012.11.027;;;
Ag3.8Mo9Se11;ZT value;0.7;dimensionless;800 K;10.1007/s11664-010-1413-z;;;
Ag3.9Mo9Se11;ZT value;0.6;dimensionless;800 K;10.1038/am.2013.15;;;
Ag7.95Cu0.05SnSe6;ZT value;0.85;dimensionless;645 K;10.1007/s11669-024-01088-w;;;
Ag8.28Cu0.72GaSe6;ZT value;1.6;dimensionless;824 K;10.1038/s41467-022-30716-7;;;
Ag8GeSe6;ZT value;0.55;dimensionless;923 K;10.1007/s11669-024-01088-w;;;
Ag8SiSe6/Ag2Se/Si composite (12 vol.% Ag2Se; 0.23 vol.% Si);ZT value;0.9;dimensionless;400 K;10.1007/s11669-024-01088-w;;
Ag8Sn0.5Ga0.5Se6;ZT value;1.15;dimensionless;723 K;10.1007/s11669-024-01088-w;;;
Ag8Sn0.9625Ta0.0375Se6;ZT value;0.51;dimensionless;390 K;10.1007/s40145-022-0601-7;;;
Ag8Sn1.005Se6;ZT value;1.22;dimensionless;715 K;10.1007/s40145-022-0601-7;;;
Ag8Sn1.005Se6;ZT value;1.22;dimensionless;715 K;10.1007/s11669-024-01088-w;;;
Ag8Sn1.03Se5.94Br0.06;ZT value;1.42;dimensionless;735 K;10.1007/s40145-022-0601-7;;;
Ag8Sn1.03Se5.94Br0.06;ZT value;1.42;dimensionless;735 K;10.1007/s40145-022-0601-7;;;
Ag8Sn1.03Se5.94Br0.06;ZT value;1.42;dimensionless;735 K;10.1007/s40145-022-0601-7;;;
Ag8Sn1.03Se5.94Br0.06;ZT value;1.42;dimensionless;735 K;10.1007/s40145-022-0601-7;;;
Ag8SnS5.97Se0.03;ZT value;0.8;dimensionless;773 K;10.1007/s11669-024-01088-w;;;
Ag8SnSe6;ZT value;1.1;dimensionless;723 K;10.1007/s40145-022-0601-7;;;
Ag8SnSe6 (pristine);ZT value;1.09;dimensionless;735 K;10.1007/s40145-022-0601-7;;;
Ag9GaSe5.55Te0.45;ZT value;1.6;dimensionless;850 K;10.1007/s11669-024-01088-w;;;
Ag9GaSe5.5Te0.5 (hot-pressed-annealed);ZT value;1.3;dimensionless;800 K;10.1038/s41467-022-30716-7;;;
Ag9GaSe5.98;ZT value;1.3;dimensionless;800 K;10.1038/s41467-022-30716-7;;;
Ag9GaSe6;ZT value;1.3;dimensionless;800 K;10.1007/s11669-024-01088-w;;;
Ag9GaSe6;ZT value;1.1;dimensionless;700 K;10.1038/s41467-022-30716-7;;;
Ag9GaSe6;ZT value;0.5;dimensionless;700 K;10.1038/s41467-022-30716-7;;;
AgSbTe2;ZT value;1;unitless;not specified;10.1016/j.actamat.2015.04.011;;;
Ag9GaSe6;ZT value;1.1;dimensionless;800 K;10.1038/s41467-022-30716-7;;;
Ag9GaSe6;ZT value;1.6;dimensionless;800 K;10.1038/s41467-022-30716-7;;;
Ag9TlTe5;ZT value;1.23;unitless;700 K;10.1016/j.jmat.2015.01.001;;;
Ag9TlTe5;ZT value;1.23;dimensionless;700 K;10.1134/S0036023618130041;;;
Ag9TlTe5;ZT value;1.23;unitless;700 K;10.1016/j.physb.2014.02.016;;;
(AgBi0.99Cd0.01Te2)0.6-(SnTe)0.4;ZT value;0.33;dimensionless;381 K;10.1007/s12598-022-02099-7;;;
AgBi3S5;ZT value;0.2;unitless;573 K;10.1016/j.intermet.2013.01.013;;;
AgBi3S5;ZT value;0.2;unitless;873 K;10.1016/j.intermet.2013.01.013;;;
AgBi3S5;ZT value;0.2;unitless;573 K;10.1016/j.intermet.2013.01.013;;;
AgBi3S5;ZT value;0.2;unitless;573 K;10.1016/j.intermet.2013.01.013;;;
AgBi3S5;ZT value;0.2;unitless;573 K;10.1016/j.intermet.2013.01.013;;;
AgBiS2;ZT value;1.1;unitless;775 K;10.1016/j.commatsci.2015.11.006;;;
AgBiSe1.98Cl0.02;ZT value;0.9;dimensionless;810 K;10.1007/s40145-022-0601-7;;;
AgBiSe2;ZT value;0.3;unitless;700 K;10.1016/j.actamat.2017.09.029;;;
AgBiSe2;ZT value;0.03;unitless;550 K;10.1016/j.actamat.2017.09.029;;;
AgBiSe2;ZT value;0.7;dimensionless;300 K;10.1038/s41535-018-0083-6;;;
AgBiSe2;ZT value;0.5;unitless;773 K;10.1016/j.actamat.2017.09.029;;;
(AgBiTe2)0.7(SnTe)0.3Br0.06;ZT value;0.21;dimensionless;423 K;10.1007/s12598-022-02099-7;;;
AgCoFeGe;ZT value;0.82;dimensionless;298.15 K;10.1007/s10948-024-06701-0;;;
AgCoFeGe;ZT value;0.58;dimensionless;900 K;10.1007/s10948-024-06701-0;;;
AgCoFeSn;ZT value;0.85;dimensionless;298.15 K;10.1007/s10948-024-06701-0;;;
AgCoFeSn;ZT value;0.62;dimensionless;900 K;10.1007/s10948-024-06701-0;;;
AgCrSe2;ZT value;0.82;unitless;773 K;10.1016/j.cogsc.2017.02.007;;;
AgCrSe2;ZT value;1;dimensionless;800 K;10.1038/s41524-020-0295-8;;;
(AgCrSe2)0.5(CuCrSe2)0.5;ZT value;1.45;unitless;773 K;10.1016/j.cogsc.2017.02.007;;;
(AgCrSe2)0.5(CuCrSe2)0.5;ZT value;1.4;unitless;773 K;10.1016/j.ensm.2016.01.009;;;
(AgCrSe2)0.75(CuCrSe2)0.25;ZT value;1.4;unitless;427 °C;10.1016/j.pmatsci.2016.07.002;;;
Ag-doped Ag2Se (0.5%);ZT value;0.92;dimensionless;300 K;10.1007/s12613-024-2973-x;;;
AgSbTe2;ZT value;1.3;unitless;720 K;10.1016/j.jallcom.2015.07.290;;;
Ag-doped Bi0.5Sb1.5Te3;ZT value;1.2;dimensionless;373 K;10.1007/s13391-015-5390-5;;;
Ag-doped Bi0.5Sb1.5Te3 (0.05 wt.%);ZT value;1.2;dimensionless;373 K;10.3365/eml.2010.12.201;;;
Ag-doped Bi0.5Sb1.5Te3 (0.05 wt.%);ZT value;1.2;dimensionless;373 K;10.3365/eml.2010.12.201;;;
Ag-doped Bi2Te2.7Se0.3;ZT value;0.8;dimensionless;298.15 K;10.1007/s40843-023-2485-5;;;
Ag-doped Bi2Te3–Bi2Se3 solid solution (Bi0.99Ag0.04)2(Te0.96Se0.04)3;ZT value;0.74;dimensionless;373 K;10.1007/s11664-011-1568-2;;;
Ag-doped BiSbTe1.5Se1.5 (0.6 Ag);ZT value;0.45;dimensionless;523 K;10.1007/s00339-024-07553-0;;;
Ag-doped Ca2.7Ag0.3Co4O9/Ag (10 wt%);ZT value;0.5;dimensionless;1000 K;10.1007/s11664-022-09692-7;;;
Ag-doped Ca2Si (x = 0.04);ZT value;0.16;dimensionless;837 K;10.1007/s11664-016-5088-y;;;
Ag-doped SnSe2 (1% Ag);ZT value;0.4;dimensionless;773 K;10.1557/s43578-023-01112-8;;;
Ag-doped SnSe (Ag 0.01; Sn 0.99);ZT value;0.74;dimensionless;823 K;10.1007/s11664-015-4143-4;;
Ag-doped SnSe (Ag0.01Sn0.99Se; perpendicular to pressing direction);ZT value;0.74;dimensionless;823 K;10.1007/s11664-015-4143-4;;
Ag-doped SnSe (Sn0.99Ag0.02Se);ZT value;0.9;dimensionless;793 K;10.1038/am.2017.147;;;
Ag-doped SnSe (Sn0.99Ag0.02Se; ZM method);ZT value;1.3;dimensionless;793 K;10.1038/am.2017.147;;
Ag-doped SnSe (Sn0.99Ag0.02Se; zone-melted);ZT value;1.3;dimensionless;793 K;10.1038/am.2017.147;;
Ag-doped Zn4Sb3 (0.02 Ag);ZT value;1;dimensionless;605 K;10.1007/s11664-012-2139-x;;;
AgGaSe2;ZT value;0.81;dimensionless;300 K;10.1007/s41779-024-01121-8;;;
AgGaSe2;ZT value;1;dimensionless;298.15 K;10.1007/s41779-024-01121-8;;;
AgGaSe2;ZT value;0.81;dimensionless;300 K;10.1007/s41779-024-01121-8;;;
AgGaTe2;ZT value;0.7;dimensionless;300 K;10.1007/s41779-024-01121-8;;;
AgGaTe2;ZT value;0.7;dimensionless;300 K;10.1007/s41779-024-01121-8;;;
AgGaTe2;ZT value;1.19;unitless;900 K;10.1016/j.cplett.2012.04.025;;;
AgGaTe2;ZT value;0.26;unitless;300 K;10.1016/j.cplett.2012.04.025;;;
AgGaTe2;ZT value;1.19;unitless;900 K;10.1016/j.cplett.2012.04.025;;;
AgGaTe2;ZT value;1.19;unitless;900 K;10.1016/j.cplett.2012.04.025;;;
AgGaTe2;ZT value;1;dimensionless;298.15 K;10.1007/s41779-024-01121-8;;;
AgGaTe2;ZT value;1.19;unitless;900 K;10.1016/j.cplett.2012.04.025;;;
Ag;Ge co-doped famatinite (Cu2.91Ag0.09Sb0.98Ge0.02S4);ZT value;0.09;dimensionless;323 K;10.1007/s40042-024-01044-4;;
Ag;Ge-doped Cu3SbS4 (Cu2.91Ag0.09Sb0.98Ge0.02S4);ZT value;0.09;dimensionless;323 K;10.1007/s40042-023-00798-7;;
AgHgSBr;ZT value;0.41;dimensionless;298.15 K;10.1038/s41598-024-69430-3;;;
AgHgSI;ZT value;0.13;dimensionless;298.15 K;10.1038/s41598-024-69430-3;;;
AgIn2Se3;ZT value;0.6;unitless;884 K;10.1016/j.scriptamat.2010.11.026;;;
AgIn5Te8;ZT value;0.05;unitless;873 K;10.1016/j.jallcom.2013.03.037;;;
AgIn5Te8;ZT value;0.07;unitless;873 K;10.1016/j.jallcom.2013.03.037;;;
AgInSe2;ZT value;0.1;dimensionless;700 K;10.1134/S2635167621030198;;;
AgInSe2;ZT value;0.1;dimensionless;700 K;10.1134/S2635167621030198;;;
AgInSe2 (chalcopyrite structure);ZT value;0.002;dimensionless;500 K;10.1134/S2635167621030198;;;
AgInTe2;ZT value;0.07;dimensionless;600 K;10.1038/s41598-019-55458-3;;;
AgInTe2;ZT value;0.07;unitless;600 K;10.1016/j.mseb.2012.04.025;;;
AgPb17SnSbTe20;ZT value;0.72;unitless;623 K;10.1016/j.solidstatesciences.2010.09.014;;;
AgPb17SnSbTe20;ZT value;0.72;unitless;623 K;10.1016/j.solidstatesciences.2010.09.014;;;
AgPb17SnSbTe20;ZT value;0.72;unitless;623 K;10.1016/j.solidstatesciences.2010.09.014;;;
AgPb18Sb1.2Te20;ZT value;1.33;dimensionless;723 K;10.1007/s13391-012-2207-7;;;
AgPb18SbTe20;ZT value;2.2;unitless;800 K;10.1016/j.jallcom.2010.05.124;;;
AgPb18SbTe20;ZT value;0.94;unitless;723 K;10.1016/j.jssc.2009.01.017;;;
AgPb18SbTe20;ZT value;2.2;unitless;800 °C;10.1016/j.apsusc.2007.06.040;;;
AgPb19SbTe20;ZT value;1.7;unitless;700 K;10.1016/j.mtphys.2017.06.001;;;
AgPb19SbTe20;ZT value;2.2;unitless;800 K;10.1016/j.mtphys.2017.06.001;;;
AgPb20SbTe20;ZT value;1.25;unitless;725 K;10.1016/j.jallcom.2012.09.065;;;
AgPb20SbTe20;ZT value;1.25;unitless;725 K;10.1016/j.jallcom.2012.09.065;;;
AgPb20SbTe20;ZT value;1.25;unitless;725 K;10.1016/j.jallcom.2012.09.065;;;
AgPb2SbTe2+m;ZT value;2.2;unitless;527 °C;10.1016/j.rser.2015.01.019;;;
AgPb9Sn9BiTe20;ZT value;0.6;dimensionless;625 K;10.1007/s11664-012-1908-x;;;
AgPb9Sn9SbTe20;ZT value;0.7;dimensionless;675 K;10.1007/s11664-012-1908-x;;;
Ba2FeMoO6;ZT value;0.998;unitless;200 K;10.1016/j.jallcom.2017.04.180;;;
Ag; Pb co-doped SnSe (Sn0.98Ag0.01Pb0.01Se);ZT value;1.4;dimensionless;873 K;10.1007/s10854-023-10752-9;;
Ag; Pb co-doped SnSe (Sn0.98Ag0.01Pb0.01Se);ZT value;1.4;dimensionless;873 K;10.1007/s10854-023-10752-9;;
Ag; Pb co-doped SnSe (Sn0.98Ag0.01Pb0.01Se);ZT value;1.4;dimensionless;873 K;10.1007/s10854-023-10752-9;;
AgPbmSbnTe2+m;ZT value;2.1;unitless;530 °C;10.1016/j.rser.2013.03.008;;;
AgPbmSbTe2+m;ZT value;2.2;unitless;800 K;10.1016/j.commatsci.2011.08.016;;;
AgPbmSbTe2+m;ZT value;2.2;unitless;800 K;10.1016/j.matlet.2006.03.080;;;
AgPbmSbTe2+m;ZT value;1.7;unitless;700 K;10.1016/j.solidstatesciences.2010.09.014;;;
AgPbmSbTe2+m;ZT value;2.2;unitless;800 K;10.1016/j.actamat.2014.04.036;;;
AgPbmSbTe2+m;ZT value;2.2;unitless;800 K;10.1016/j.actamat.2012.11.027;;;
AgPbmSbTe2+m;ZT value;2.2;unitless;800 K;10.1016/j.solidstatesciences.2010.11.045;;;
AgPbmSbTe2+m;ZT value;2.2;unitless;800 K;10.1016/j.jallcom.2014.09.198;;;
AgPbmSbTe2−m;ZT value;2.2;unitless;800 K;10.1016/j.apenergy.2014.12.075;;;
AgPbmSbTe2+m (LAST-m) alloy;ZT value;2.2;dimensionless;800 K;10.1007/s10854-020-04294-7;;;
AgPbmSbTem+2;ZT value;2.2;unitless;800 K;10.1016/j.jallcom.2010.07.146;;;
Ag-PbS system;ZT value;1.7;dimensionless;850 K;10.1140/epjb/e2020-10455-0;;;
Ag-plated SnTe (2 wt%);ZT value;0.67;dimensionless;823 K;10.1007/s12598-021-01805-1;;;
Ag-rich Ag2Se (0.5% excess Ag);ZT value;0.92;dimensionless;300 K;10.1007/s12613-024-2973-x;;;
AgSbF6-doped Cu1.99Se (0.35 mol%);ZT value;3;dimensionless;1050 K;10.1007/s40843-024-2957-1;;;
AgSbS2;ZT value;0.54;dimensionless;300 K;10.1007/s11581-024-05844-3;;;
AgSbS2;ZT value;0.54;dimensionless;300 K;10.1007/s11581-024-05844-3;;;
AgSbS2 monolayer (n-type);ZT value;0.54;dimensionless;300 K;10.1007/s11581-024-05844-3;;;
AgSbS2 monolayer (p-type);ZT value;0.3;dimensionless;300 K;10.1007/s11581-024-05844-3;;;
AgSbS2 monolayer (p-type);ZT value;0.2;dimensionless;300 K;10.1007/s11581-024-05844-3;;;
AgSbSe2;ZT value;1.15;unitless;407 °C;10.1016/j.pmatsci.2016.07.002;;;
AgSbSe2;ZT value;1;unitless;407 °C;10.1016/j.pmatsci.2016.07.002;;;
AgSbTe2;ZT value;1.39;dimensionless;673 K;10.3938/jkps.68.164;;;
AgSbTe2;ZT value;1.37;unitless;565 K;10.1016/j.electacta.2011.04.063;;;
AgSbTe2;ZT value;1.59;unitless;300 °C;10.1016/j.rser.2013.03.008;;;
AgSbTe2;ZT value;1.6;dimensionless;673 K;10.1038/am.2013.15;;;
AgSbTe2;ZT value;1.5;unitless;not specified;10.1016/j.nanoen.2011.10.001;;;
AgSbTe2;ZT value;1.3;dimensionless;720 K;10.1038/nnano.2013.95;;;
AgSbTe2;ZT value;1.1;dimensionless;500 K;10.1007/s40843-024-3152-0;;;
AgSbTe2;ZT value;1.3;unitless;720 K;10.1016/j.jallcom.2010.06.182;;;
AgSbTe2;ZT value;1.55;unitless;260 °C;10.1016/j.rser.2013.03.008;;;
AgSbTe2.01;ZT value;1.4;dimensionless;560 K;10.1007/s11664-014-3076-7;;;
(AgSbTe2)15(SnTe)85;ZT value;0.75;unitless;800 K;10.1016/j.actamat.2012.11.027;;;
(AgSbTe2)1−x(GeTe)x;ZT value;1.36;unitless;700 K;10.1016/j.intermet.2014.09.004;;;
(AgSbTe2)1−x(GeTe)x;ZT value;1.36;unitless;700 K;10.1016/j.jallcom.2014.09.198;;;
AgSbTe2/Ag2Te quenched ingots;ZT value;1.5;dimensionless;500 K;10.1038/s41598-019-45697-9;;;
AgSbTe2-GeTe;ZT value;1;unitless;700 K;10.1016/j.spmi.2008.02.008;;;
AgSbTe2; Yb0.2Co4Sb12;ZT value;1.27;unitless;300 °C;10.1016/j.intermet.2013.07.009;;
Ag self-doped Ag2Te;ZT value;1.1;dimensionless;623 K;10.1007/s10854-024-13037-x;;;
AgSn4SbTe6;ZT value;1;unitless;723 K;10.1016/j.jallcom.2016.06.133;;;
AgSn4SbTe6;ZT value;1;unitless;723 K;10.1016/j.jallcom.2016.06.133;;;
Ag; Tb co-doped Ca3Co4O9 (Ca2.98Tb0.01Ag0.01Co4O9);ZT value;0.22;dimensionless;800 °C;10.1007/s11664-022-09692-7;;
AgTlTe;ZT value;0.61;dimensionless;580 K;10.1134/S0020168515010082;;;
Agx(Pb;Sn)mSbyTe2+m;ZT value;1.45;unitless;630 K;10.1016/j.actamat.2012.11.027;;
AgxSb2−xTe3−x;ZT value;1.53;unitless;500 K;10.1016/j.jallcom.2010.06.195;;;
Al0.05La0.5Co4Sb12;ZT value;1.36;dimensionless;789 K;10.1007/s13369-024-09340-8;;;
Al0.1Yb0.25Co4Sb12;ZT value;0.93;dimensionless;800 K;10.1007/s10853-017-0772-8;;;
Al2Fe3Si3;ZT value;0.06;unitless;580 K;10.1016/j.intermet.2017.05.019;;;
Al2Fe3Si3;ZT value;0.06;unitless;580 K;10.1016/j.intermet.2017.05.019;;;
Al32Cr2.5Mn31.5Si34 C54-phase;ZT value;0.06;dimensionless;600 K;10.1007/s11664-011-1531-2;;;
Al68Ga3Pd20Mn9;ZT value;0.26;dimensionless;473 K;10.1007/s11664-009-1065-z;;;
Al71Pd20Mn9;ZT value;0.18;dimensionless;473 K;10.1007/s11664-009-1065-z;;;
Al71Pd20Re9 quasicrystal (QC);ZT value;0.1;dimensionless;298.15 K;10.1007/s11664-009-1065-z;;;
Al-containing ZnO nanocomposite;ZT value;0.44;dimensionless;1000 K;10.1007/s10853-024-10380-6;;;
Al-doped Bi2S3 (Bi1.99Al0.01S3);ZT value;0.29;dimensionless;740 K;10.1007/s10854-022-09007-w;;;
Al-doped Bi2S3 (Bi1.99Al0.01S3);ZT value;0.29;dimensionless;740 K;10.1007/s10854-022-09007-w;;;
Al-doped Bi2S3 (Bi1.99Al0.01S3);ZT value;0.29;dimensionless;740 K;10.1007/s10854-022-09007-w;;;
Al-doped BiCuSeO (x = 0.075);ZT value;0.65;dimensionless;873 K;10.1007/s12666-021-02308-4;;;
Al-doped BiCuSeO (x = 0.1);ZT value;0.21;dimensionless;873 K;10.1007/s11664-021-08862-3;;;
Al-doped Ca3Co4O9 (x = 0.1);ZT value;0.14;dimensionless;700 K;10.1007/s10854-020-04212-x;;;
Al-doped Cu2Se;ZT value;2.62;dimensionless;1029 K;10.1007/s11664-023-10808-w;;;
Al-doped Cu2Se (Cu1.94Al0.02Se);ZT value;2.62;dimensionless;756 °C;10.1007/s13391-023-00422-7;;;
Al-doped Cu2Se (Cu1.94Al0.02Se);ZT value;2.62;dimensionless;1029 K;10.1007/s11664-022-10196-7;;;
Al-doped higher manganese silicide (Mn(AlxSi1−x)1.80; x=0.0015);ZT value;0.65;dimensionless;850 K;10.1007/s11664-011-1612-2;;
Al-doped (In1.9Te3)0.08(SnTe)0.92 alloy;ZT value;0.28;dimensionless;668 K;10.1007/s11664-010-1462-3;;;
Al-doped Mg2Si;ZT value;1.15;dimensionless;873 K;10.1557/adv.2016.374;;;
Al-doped Mg2Si0.9Sn0.1 (Al = 0.02);ZT value;0.68;dimensionless;864 K;10.1007/s10853-015-8960-x;;;
Al-doped ZnO;ZT value;1.37;dimensionless;340 K;10.1038/s44172-024-00291-4;;;
Al;Ga co-doped ZnO;ZT value;0.65;dimensionless;970 °C;10.1007/s11664-020-08127-5;;
Al;Ga co-doped ZnO (Zn0.96Al0.02Ga0.02O nanocomposite);ZT value;0.65;dimensionless;1273 K;10.1557/jmr.2011.108;;
Al;Ga-dually doped ZnO (Zn0.96Al0.02Ga0.02O);ZT value;0.65;dimensionless;1247 K;10.1007/s10854-017-6982-7;;
Al;Ge-doped MnSi1.73;ZT value;0.38;dimensionless;815 K;10.1007/s11664-015-3854-x;;
AlInN;ZT value;0.532;unitless;300 K;10.1016/j.jcrysgro.2011.12.037;;;
Al; Mo; Ge-doped MnSi1.73;ZT value;0.09;dimensionless;325 K;10.1007/s11664-015-3854-x;
Aluminium-doped zinc oxide (AZO);ZT value;1.37;dimensionless;340 K;10.1038/s44172-024-00291-4;;;
Annealed Bi0.5Sb1.5Te3 film;ZT value;0.52;dimensionless;298.15 K;10.1007/s11664-020-08126-6;;;
Antimonene;ZT value;2.15;dimensionless;298.15 K;10.1038/s41524-021-00619-0;;;
Antimonene;ZT value;2.9;dimensionless;298.15 K;10.1038/s41524-021-00619-0;;;
arc-melted Fe2V0.98Ta0.10Al0.92;ZT value;0.29;dimensionless;400 K;10.1007/s00339-022-05329-y;;;
Armchair WSe2 nanoribbons;ZT value;2.14;dimensionless;500 K;10.1038/srep41418;;;
AuI2;ZT value;2.70E-02;unitless;155 K;10.1016/j.physb.2009.11.078;;;
AuI2;ZT value;1.50E-02;unitless;180 K;10.1016/j.physb.2009.11.078;;;
AuI2;ZT value;5.40E-03;unitless;78 K;10.1016/j.physb.2009.11.078;;;
AyFe4−xCoxSb12;ZT value;0.9-1;unitless;700 K;10.1016/j.physb.2006.03.068;;;
AZO;ZT value;0.1;unitless;1200 °C;10.1016/j.jallcom.2012.04.029;;;
B0.5Sb1.5Te3 (BST);ZT value;1.16;dimensionless;350 K;10.1007/s10853-022-07532-x;;;
B0.5Sb1.5Te3 (optimized mixed-grain structured sample);ZT value;1.16;dimensionless;350 K;10.1007/s10853-022-07532-x;;;
B2BiN;ZT value;1;dimensionless;298.15 K;10.1007/s00339-020-03725-w;;;
B2BiN;ZT value;0.96;dimensionless;300 K;10.1007/s00339-020-03725-w;;;
B2Cl;ZT value;1.42;dimensionless;300 K;10.1007/s12274-021-3908-8;;;
B4C;ZT value;0.25;unitless;1200 K;10.1016/j.jeurceramsoc.2013.08.013;;;
B4C;ZT value;0.032;unitless;1200 °C;10.1016/j.solidstatesciences.2015.04.007;;;
Ba0.03Sr0.01DD0.10Yb0.02Fe2.4Ni1.6Sb12;ZT value;0.53;unitless;723 K;10.1016/j.actamat.2013.03.031;;;
Ba0.08La0.05Yb0.04Co4Sb12;ZT value;1.7;unitless;850 K;10.1016/j.rser.2013.10.027;;;
Ba0.08La0.05Yb0.04Co4Sb12;ZT value;1.7;unitless;850 K;10.1016/j.pnsc.2012.11.011;;;
Ba0.08La0.05Yb0.04Co4Sb12;ZT value;1.7;unitless;850 K;10.1016/j.nanoen.2012.10.005;;;
Ba0.08La0.05Yb0.04Co4Sb12;ZT value;1.7;dimensionless;850 K;10.1007/s10853-012-6891-3;;;
Ba0.08La0.05Yb0.04Co4Sb12;ZT value;1.7;unitless;800 K;10.1016/j.jallcom.2013.03.206;;;
Ba0.08La0.05Yb0.04Co4Sb12;ZT value;1.7;unitless;850 K;10.1016/j.actamat.2013.09.039;;;
Ba0.08La0.05Yb0.04Co4Sb12;ZT value;1.7;unitless;850 K;10.1016/j.nanoen.2011.10.001;;;
Ba0.08La0.05Yb0.04Co4Sb12;ZT value;1.7;dimensionless;850 K;10.1007/s42247-020-00092-3;;;
Ba0.08La0.05Yb0.04Co4Sb12;ZT value;1.7;unitless;850 K;10.1016/j.intermet.2011.10.023;;;
Ba0.08Yb0.04La0.05Co4Sb12;ZT value;1.8;unitless;900 K;10.1016/j.pmatsci.2016.07.002;;;
Ba0.08Yb0.09Co4Sb12.12;ZT value;1.3;dimensionless;800 K;10.1007/s42247-020-00092-3;;;
Ba0.08Yb0.14Eu0.10Co4Sb12;ZT value;1.3;unitless;800 K;10.1016/j.rser.2013.10.027;;;
Ba0.09Sr0.02DD0.22Yb0.02Fe2.4Ni1.6Sb12;ZT value;1.02;unitless;623 K;10.1016/j.actamat.2013.03.031;;;
Ba0.125Bi0.875Cu0.85Co0.15SeO;ZT value;0.082;unitless;350 K;10.1016/j.jallcom.2017.04.031;;;
Ba0.125Bi0.875Cu0.85Co0.15SeO;ZT value;0.06;unitless;300 K;10.1016/j.jallcom.2017.04.031;;;
Ba0.125Bi0.875Cu0.85Co0.15SeO;ZT value;0.082;unitless;350 K;10.1016/j.jallcom.2017.04.031;;;
Ba0.125Bi0.875Cu0.85Co0.15SeO;ZT value;0.082;unitless;350 K;10.1016/j.jallcom.2017.04.031;;;
Ba0.18Ce0.05Co4Sb12.02;ZT value;1.26;unitless;850 K;10.1016/j.actamat.2009.03.018;;;
Ba0.18Ce0.05Co4Sb12.02;ZT value;1.26;unitless;850 K;10.1016/j.actamat.2009.03.018;;;
Ba0.18Ce0.05Co4Sb12.02;ZT value;1.26;unitless;850 K;10.1016/j.actamat.2009.03.018;;;
Ba0.18Ce0.05Co4Sb12.02 skutterudite;ZT value;1.26;dimensionless;850 K;10.1038/ncomms8584;;;
Ba0.19CoO2;ZT value;0.21;unitless;800 K;10.1016/j.scriptamat.2014.12.014;;;
Ba0.19CoO2;ZT value;0.21;unitless;800 K;10.1016/j.scriptamat.2014.12.014;;;
Ba0.19CoO2;ZT value;0.21;unitless;800 K;10.1016/j.scriptamat.2014.12.014;;;
Ba0.1Yb0.2Fe0.1Co3.9Sb12;ZT value;1.2;unitless;750 K;10.1016/j.jssc.2012.08.025;;;
Ba0.22Co4Sb12;ZT value;1.1;unitless;850 K;10.1016/j.solidstatesciences.2009.06.007;;;
Ba0.23Co4Sb12;ZT value;>0.9;unitless;800 K;10.1016/j.jallcom.2016.10.114;;;
Ba0.24Co4Sb12;ZT value;1;unitless;800 K;10.1016/j.jallcom.2016.10.114;;;
Ba0.25Pb0.05Co4Sb11.5Te0.5;ZT value;1;unitless;730 K;10.1016/j.matlet.2011.02.062;;;
Ba0.25Pb0.05Co4Sb11.5Te0.5;ZT value;1;unitless;720 K;10.1016/j.matlet.2011.02.062;;;
Ba0.28CoO2;ZT value;0.14;unitless;800 K;10.1016/j.scriptamat.2014.12.014;;;
Ba0.28CoO2;ZT value;0.14;unitless;800 K;10.1016/j.scriptamat.2014.12.014;;;
Ba0.2Sr1.8TiCoO6;ZT value;0.3;dimensionless;1220 K;10.1557/jmr.2018.376;;;
Ba0.30CoO2;ZT value;0.17;unitless;800 K;10.1016/j.scriptamat.2014.12.014;;;
Ba0.30CoO2;ZT value;0.17;unitless;800 K;10.1016/j.scriptamat.2014.12.014;;;
Ba0.33CoO2;ZT value;0.16;unitless;800 K;10.1016/j.scriptamat.2014.12.014;;;
Ba0.33CoO2;ZT value;0.16;unitless;800 K;10.1016/j.scriptamat.2014.12.014;;;
Ba0.372Co4Sb12;ZT value;1;dimensionless;663 K;10.1007/s11837-023-06150-5;;;
Ba0.3In0.2Co3.95Ni0.05Sb12;ZT value;1.2;dimensionless;800 K;10.1007/s10854-017-7466-5;;;
Ba0.3In0.2Co3.95Ni0.05Sb12;ZT value;1.2;unitless;800 K;10.1016/j.actamat.2011.01.064;;;
Ba0.3In0.2Co3.95Ni0.05Sb12/SiO2 nanostructured skutterudite;ZT value;1;dimensionless;800 K;10.1007/s11664-010-1116-5;;;
Ba0.3Ni0.05Co3.95Sb12;ZT value;1.25;unitless;630 °C;10.1016/j.rser.2013.03.008;;;
Ba0.3Ni0.05Co3.95Sb12;ZT value;1.25;unitless;900 K;10.1016/j.jallcom.2005.03.032;;;
Ba0.3Ni0.15Co3.85Sb12;ZT value;0.91;unitless;700 K;10.1016/j.jallcom.2017.11.030;;;
Ba0.3Ni0.15Co3.85Sb12;ZT value;0.91;unitless;700 K;10.1016/j.jallcom.2017.11.030;;;
Ba0.3Ni0.15Co3.85Sb12;ZT value;0.91;unitless;700 K;10.1016/j.jallcom.2017.11.030;;;
Ba0.3Ni0.15Co3.85Sb12;ZT value;0.91;unitless;700 K;10.1016/j.jallcom.2017.11.030;;;
Ba0.3Yb0.3Fe0.4Co3.6Sb12;ZT value;1.35;unitless;800 K;10.1016/j.jallcom.2013.09.124;;;
Ba0.3Yb0.3Fe0.4Co3.6Sb12;ZT value;1.35;unitless;800 K;10.1016/j.jallcom.2013.09.124;;;
Ba0.3Yb0.3Fe0.4Co3.6Sb12;ZT value;1.35;unitless;800 K;10.1016/j.jallcom.2013.09.124;;;
Ba0.3Yb0.3Fe0.4Co3.6Sb12;ZT value;1.35;unitless;800 K;10.1016/j.jallcom.2013.09.124;;;
Ba0.4Co4Sb12;ZT value;0.92;unitless;573 K;10.1016/j.jallcom.2016.10.114;;;
Ba0.4Co4Sb12;ZT value;0.31;unitless;573 K;10.1016/j.jallcom.2016.10.114;;;
Ba0.4In0.2Co4Sb12;ZT value;1.19;dimensionless;800 K;10.1007/s11664-012-2021-x;;;
Ba0.4In0.4Co4Sb12;ZT value;1.25;dimensionless;800 K;10.1007/s11664-012-2021-x;;;
Ba0.4In0.4Co4Sb12;ZT value;1.25;dimensionless;800 K;10.1007/s11664-012-2021-x;;;
Ba0.78Eu0.2AgSb;ZT value;0.73;dimensionless;773 K;10.1007/s40843-020-1640-2;;;
Ba0.98AgSb;ZT value;0.56;dimensionless;773 K;10.1007/s40843-020-1640-2;;;
Ba1.2Rh8O16;ZT value;0.02;unitless;200 K;10.1016/j.pmatsci.2013.06.003;;;
Ba24Ge100;ZT value;0.14;unitless;670 °C;10.1016/j.actamat.2005.12.032;;;
Ba2AgSb;ZT value;0.88;dimensionless;300 K;10.1007/s12648-020-01943-9;;;
Ba2CaMO6 (M = S; Se);ZT value;0.76;dimensionless;298.15 K;10.1007/s10904-025-03800-w;;
Ba2CaSeO6;ZT value;0.77;dimensionless;300 K;10.1007/s10904-025-03800-w;;;
Ba2CaSO6;ZT value;0.76;dimensionless;300 K;10.1007/s10904-025-03800-w;;;
Ba2CePtO6;ZT value;0.998;dimensionless;298.15 K;10.1007/s11082-023-06113-9;;;
Ba2CePtO6;ZT value;0.84;dimensionless;298.15 K;10.1007/s11082-023-06113-9;;;
Ba2CeZrO6;ZT value;0.65;dimensionless;800 K;10.1007/s11082-023-06113-9;;;
Ba2Co9O14;ZT value;0.032;unitless;660 K;10.1016/j.jeurceramsoc.2017.01.034;;;
Ba2Co9O14;ZT value;0.04;unitless;1000 K;10.1016/j.jeurceramsoc.2017.01.034;;;
Ba2Co9O14;ZT value;0.04;unitless;1000 K;10.1016/j.jeurceramsoc.2017.01.034;;;
Ba2Co9O14;ZT value;0.032;unitless;660 K;10.1016/j.jeurceramsoc.2017.01.034;;;
Ba2Co9O14;ZT value;0.04;unitless;1000 K;10.1016/j.jeurceramsoc.2017.01.034;;;
Ba2GaNbO6;ZT value;0.005;dimensionless;200 K;10.1007/s12648-023-02758-0;;;
Ba2GaNbO6;ZT value;0.64;dimensionless;1200 K;10.1007/s12648-023-02758-0;;;
Ba2GdNbO6;ZT value;0.025;dimensionless;800 K;10.1007/s11696-024-03846-z;;;
Ba2GdNbO6;ZT value;0.005;dimensionless;50 K;10.1007/s11696-024-03846-z;;;
Ba2GdNbO6;ZT value;0.005;dimensionless;50 K;10.1007/s11696-024-03846-z;;;
Ba2GdNbO6;ZT value;0.025;dimensionless;800 K;10.1007/s11696-024-03846-z;;;
Ba2GdTaO6;ZT value;0.998;dimensionless;400 K;10.1007/s11082-024-06580-8;;;
Ba2GdTaO6;ZT value;0.994;dimensionless;100 K;10.1007/s11082-024-06580-8;;;
Ba2GdTaO6;ZT value;0.998;dimensionless;520 K;10.1007/s11082-024-06580-8;;;
Ba2GdUO6;ZT value;0.01;dimensionless;50 K;10.1007/s11696-024-03846-z;;;
Ba2GdUO6;ZT value;0.12;dimensionless;800 K;10.1007/s11696-024-03846-z;;;
Ba2GdUO6;ZT value;0.12;dimensionless;800 K;10.1007/s11696-024-03846-z;;;
Ba2GdUO6;ZT value;0.01;dimensionless;50 K;10.1007/s11696-024-03846-z;;;
Ba2KIO6;ZT value;0.7;dimensionless;1000 K;10.1007/s11082-024-07079-y;;;
Ba2KIO6;ZT value;0.66;dimensionless;1000 K;10.1007/s11082-024-07079-y;;;
Ba2LiIO6;ZT value;0.613;dimensionless;1000 K;10.1007/s10904-024-03109-0;;;
Ba2MgTeO6;ZT value;0.594;dimensionless;800 K;10.1007/s10904-024-03115-2;;;
Ba2MgTeO6;ZT value;0.124;dimensionless;298.15 K;10.1007/s10904-024-03115-2;;;
Ba2NbAsO6;ZT value;0.87;dimensionless;900 K;10.1007/s10948-025-06981-0;;;
Ba2NbBiO6;ZT value;0.83;dimensionless;900 K;10.1007/s10948-025-06981-0;;;
Ba2NbRhO6;ZT value;0.76;dimensionless;298.15 K;10.1007/s10904-024-03336-5;;;
Ba2NbRhO6;ZT value;0.76;dimensionless;298.15 K;10.1007/s10904-024-03336-5;;;
Ba2NbSbO6;ZT value;0.81;dimensionless;900 K;10.1007/s10948-025-06981-0;;;
Ba2NbSbO6;ZT value;0.89;dimensionless;900 K;10.1007/s10948-025-06981-0;;;
Ba2WMgO6;ZT value;0.03;dimensionless;300 K;10.1007/s10904-024-03376-x;;;
Ba2WMgO6;ZT value;0.03;dimensionless;300 K;10.1007/s10904-024-03376-x;;;
Ba2WMgO6;ZT value;0.6;dimensionless;1200 K;10.1007/s10904-024-03376-x;;;
Ba2YbTaO6;ZT value;0.997;dimensionless;370 K;10.1007/s11082-024-06580-8;;;
Ba2YbTaO6;ZT value;0.998;dimensionless;540 K;10.1007/s11082-024-06580-8;;;
Ba2YbTaO6;ZT value;0.998;dimensionless;190 K;10.1007/s11082-024-06580-8;;;
Ba3Al3P5;ZT value;0.49;unitless;500 K;10.1016/j.jallcom.2015.02.133;;;
Ba3Al3P5;ZT value;0.49;unitless;500 K;10.1016/j.jallcom.2015.02.133;;;
Ba3Al3P5;ZT value;0.49;unitless;500 K;10.1016/j.jallcom.2015.02.133;;;
Ba3CaTa2O9;ZT value;0.998;dimensionless;300 K;10.1007/s10904-025-03789-2;;;
Ba3FeNb2O9;ZT value;0.991;dimensionless;300 K;10.1007/s10948-023-06543-2;;;
Ba3Ga3P5;ZT value;0.65;unitless;800 K;10.1016/j.jallcom.2015.02.133;;;
Ba3Ga3P5;ZT value;0.65;unitless;800 K;10.1016/j.jallcom.2015.02.133;;;
Ba3Ga3P5;ZT value;0.65;unitless;800 K;10.1016/j.jallcom.2015.02.133;;;
Ba3Ga3P5;ZT value;0.65;unitless;800 K;10.1016/j.jallcom.2015.02.133;;;
Ba3MnNb2O9;ZT value;0.99;dimensionless;300 K;10.1007/s10948-023-06543-2;;;
Ba4CuGa5S12;ZT value;0.45;unitless;800 K;10.1016/j.jmmm.2014.02.002;;;
Ba4CuGa5Se12;ZT value;0.924;unitless;300 K;10.1016/j.jmmm.2014.02.002;;;
Ba5.19Nd8.54Ti18O54;ZT value;0.16;dimensionless;1000 K;10.1007/s11664-015-4275-6;;;
Ba6CePtO6 (DPO);ZT value;0.998;dimensionless;300 K;10.1007/s11082-023-06113-9;;;
Ba6CePtO6 (DPO);ZT value;0.841;dimensionless;300 K;10.1007/s11082-023-06113-9;;;
Ba7.7Yb0.3Ni0.1Zn0.54Ga13.8Ge31.56;ZT value;0.91;dimensionless;900 K;10.1007/s11664-016-5013-4;;;
Ba7Sr1Al14Si32;ZT value;0.1;unitless;450 °C;10.1016/j.matdes.2015.08.096;;;
Ba8Ag4.1Ge41.4;ZT value;0.42;unitless;800 K;10.1016/j.actamat.2010.12.033;;;
Ba8Al14Si31;ZT value;0.1;unitless;450 °C;10.1016/j.matdes.2015.08.096;;;
Ba8Al14Si31;ZT value;0.08;unitless;450 °C;10.1016/j.matdes.2015.08.096;;;
Ba8Al15Si31;ZT value;0.09;unitless;450 °C;10.1016/j.matdes.2015.08.096;;;
Ba8Al15Si31;ZT value;0.4;dimensionless;900 K;10.1007/s11664-014-3385-x;;;
Ba8Al15Si31;ZT value;0.4;dimensionless;900 K;10.1007/s11664-013-2887-2;;;
Ba8Al15Si31 clathrate;ZT value;0.4;dimensionless;700 K;10.1007/s11664-014-3385-x;;;
Ba8Al15Si31 clathrate;ZT value;0.24;dimensionless;1000 K;10.1007/s11664-016-5219-5;;;
Ba8Au5.33Ge40.67;ZT value;0.9;unitless;680 K;10.1016/j.jallcom.2013.10.104;;;
Ba8Au5.33Ge40.67;ZT value;0.63;unitless;738 K;10.1016/j.jallcom.2013.10.104;;;
Ba8Au5.3Ge40.7;ZT value;0.9;unitless;680 K;10.1016/j.mser.2016.08.001;;;
Ba8Au5.3Ge40.7;ZT value;0.3;unitless;227 °C;10.1016/j.pmatsci.2016.07.002;;;
Ba8Au5.3Ge40.7;ZT value;0.9;unitless;680 K;10.1016/j.jallcom.2013.10.104;;;
Ba8Au5.3Ge40.7;ZT value;0.9;unitless;407 °C;10.1016/j.pmatsci.2016.07.002;;;
Ba8Au5.47Ge39.96;ZT value;0.63;unitless;740 K;10.1016/j.jallcom.2013.10.104;;;
Ba8AuGa13Ge32;ZT value;0.62;unitless;738 K;10.1016/j.jallcom.2013.10.104;;;
Ba8AuxGe46−x;ZT value;0.9;unitless;680 K;10.1016/j.intermet.2012.12.010;;;
Ba8Cu4.8Si41.2;ZT value;0.3;dimensionless;870 K;10.1007/s11664-015-4242-2;;;
Ba8Cu4.8Si41.2;ZT value;0.3;dimensionless;870 K;10.1007/s11664-015-4242-2;;;
Ba8Cu5Si16Ge<25;ZT value;<0.3;unitless;not specified;10.1016/j.jallcom.2015.10.188;;;
Ba8Cu6Ge24Si16;ZT value;0.42;unitless;673 K;10.1016/j.jallcom.2016.04.210;;;
Ba8Cu6Ge24Si16;ZT value;0.42;unitless;673 K;10.1016/j.jallcom.2016.04.210;;;
Ba8Cu6Ge24Si16;ZT value;0.42;unitless;673 K;10.1016/j.jallcom.2016.04.210;;;
Ba8Cu6Ge40;ZT value;0.0074;unitless;300 K;10.1016/j.jallcom.2008.08.044;;;
Ba8Cu6Ge40;ZT value;0.0074;unitless;300 K;10.1016/j.jallcom.2008.08.044;;;
Ba8Cu6Si16Ge24;ZT value;0.55;unitless;673 K;10.1016/j.jallcom.2015.10.188;;;
Ba8Cu6Si17Ge23 clathrate alloy nanowire;ZT value;0.4;dimensionless;298.15 K;10.1557/mrc.2018.242;;;
Ba8Cu6Si40 clathrate;ZT value;0.07;dimensionless;400 K;10.1557/mrc.2018.242;;;
Ba8Ga10Al6Sn30;ZT value;1.2;dimensionless;500 K;10.1007/s11664-011-1555-7;;;
Ba8Ga15.7In0.2Sn30.1 (x = 0.20);ZT value;1.05;dimensionless;540 K;10.1007/s11664-013-2909-0;;;
Ba8Ga15.9Sn30.1−xGex;ZT value;0.87;unitless;540 K;10.1016/j.physb.2016.08.035;;;
Ba8Ga15Ge85;ZT value;1.25;unitless;627 °C;10.1016/j.pmatsci.2016.07.002;;;
Ba8Ga16.4Sn25.0Ge4.6;ZT value;0.62;unitless;550 K;10.1016/j.physb.2016.08.035;;;
Ba8Ga16.65Cu0.125Sn30.25;ZT value;1.45;dimensionless;520 K;10.1007/s11664-013-2909-0;;;
Ba8Ga16.9Sn19.8Ge9.3;ZT value;0.63;unitless;600 K;10.1016/j.physb.2016.08.035;;;
Ba8Ga16Ge30;ZT value;1;unitless;500 °C;10.1016/j.jallcom.2017.11.059;;;
Ba8Ga16Ge30;ZT value;1;unitless;500 °C;10.1016/j.jallcom.2017.11.059;;;
Ba8Ga16Ge30;ZT value;0.8;unitless;727 °C;10.1016/j.pmatsci.2016.07.002;;;
Ba8Ga16Ge30;ZT value;0.62;unitless;800 K;10.1016/j.jallcom.2009.04.072;;;
Ba8Ga16Ge30;ZT value;0.93;unitless;850 K;10.1016/j.nanoen.2012.10.005;;;
Ba8Ga16Ge30;ZT value;1;unitless;800 K;10.1016/j.jallcom.2017.06.110;;;
Ba8Ga16Ge30;ZT value;0.53;unitless;738 K;10.1016/j.jallcom.2013.10.104;;;
Ba8Ga16Ge30;ZT value;1.35;unitless;900 K;10.1016/j.jallcom.2015.09.023;;;
Ba8Ga16Ge30;ZT value;0.8;unitless;1050 K;10.1016/j.jallcom.2013.10.104;;;
Ba8Ga16Ge30;ZT value;1.35;unitless;900 K;10.1016/j.jallcom.2016.04.210;;;
Ba8Ga16Ge30;ZT value;0.93;unitless;850 K;10.1016/j.jallcom.2009.11.045;;;
Ba8Ga16Ge30;ZT value;1.14;dimensionless;500 °C;10.1007/s11837-021-04976-5;;;
Ba8Ga16Ge30;ZT value;1.63;dimensionless;1100 K;10.1007/s11664-011-1590-4;;;
Ba8Ga16Ge30;ZT value;1.35;unitless;900 K;10.1016/j.jallcom.2015.10.188;;;
Ba8Ga16Ge30;ZT value;1.35;unitless;627 °C;10.1016/j.pmatsci.2016.07.002;;;
Ba8Ga16Ge30;ZT value;1.63;unitless;1100 K;10.1016/j.actamat.2017.02.064;;;
Ba8Ga16Ge30;ZT value;0.8;unitless;1050 K;10.1016/j.jallcom.2009.04.072;;;
Ba8Ga16Ge30;ZT value;1.35;unitless;900 K;10.1016/j.intermet.2012.12.010;;;
Ba8Ga16Ge30;ZT value;1.35;unitless;900 K;10.1016/j.mser.2016.08.001;;;
Ba8Ga16Ge30;ZT value;1.3;unitless;1000 K;10.1016/j.jallcom.2009.04.072;;;
Ba8Ga16Ge30;ZT value;0.8;unitless;953 K;10.1016/j.jallcom.2009.11.045;;;
Ba8Ga16Ge30;ZT value;0.86;unitless;950 K;10.1016/j.jallcom.2010.07.121;;;
Ba8Ga16Ge30;ZT value;1.3;unitless;1000 K;10.1016/j.nanoen.2012.10.005;;;
Ba8Ga16Ge30;ZT value;1.63;unitless;827 °C;10.1016/j.pmatsci.2016.07.002;;;
Ba8Ga16Ge30;ZT value;0.8;unitless;1050 K;10.1016/j.mser.2016.08.001;;;
Ba8Ga16Ge30;ZT value;0.8;unitless;1050 K;10.1016/j.jallcom.2009.11.045;;;
Ba8Ga16Ge30;ZT value;1.35;dimensionless;900 K;10.1007/s11664-013-2909-0;;;
Ba8Ga16Ge30;ZT value;0.8;unitless;850 K;10.1016/j.jallcom.2009.04.072;;;
Ba8Ga16Ge30;ZT value;0.93;unitless;850 K;10.1016/j.jallcom.2009.04.072;;;
Ba8Ga16Ge30;ZT value;1;unitless;500 °C;10.1016/j.jallcom.2017.11.059;;;
Ba8Ga16Ge30;ZT value;1.35;unitless;900 K;10.1016/j.actamat.2017.02.064;;;
Ba8Ga16Ge30 clathrate;ZT value;1.63;dimensionless;1100 K;10.1007/s42452-019-1696-5;;;
